Repository: alie8096/material-properties

File: testi/primary-content.md
جهات فشرده و متراکم جهاتی هستد که در آن ها اتم ها با یکدیگر
مماس هستند.
در سیستم مکعبی ساده، یال های مکعب، جهات فشرده ساختار
هستند. در این سیستم 3 جهت متراکم <100>داریم.
سیستم مکعبی ساده به دلیل تراکم اتمی پایین و دانسیته
کم آن ساختاری پرانرژی است.
لذا تبلور مواد در این ساختار بلوری بسیار نادر است )عنصر
پلونیوم Po و اکسیژن و فلوئور در حالت جامد(.
شبکه بلوری سدیم کلرید یک جامد یونی است که آن مکعبی ساده
است. هر یون توسط ۶ یون غیرهم نام احاطه شده است.

ساختار مکعبی مرکز دار(BCC (Cubic Centered Body

در ساختار مکعبی مرکزدار، هر اتم واقع در گوشه مکعب به 8 سلول
تعلق دارد و سهم هر سلول از اتم های واقع در رئوس، یک هشتم
است. ولی اتم مرکزی هر سلول فقط به همان سلول متعلق است.
پس به هر سلول واحد در شبکه (BCC (دو اتم تعلق می گیرد.
در ساختار مکعبی مرکزدار(BCC (، اتم مرکزی با اتم های واقع در گوشه در
یک راستا هستند.
چهار قطر مکعب<111> ، جهات فشرده ساختار هستند و شش صفحه
{110}صفحات متراکم این سیستم هستند.
در ساختار(BCC (، اتم مرکزی با اتم های گوشه فرقی با هم ندارند.
چیدمان صفحات اتمی در این ساختار به صورت ...ABABAB است.

در ساختار مکعبی مرکزدار اگر اندازه یال شبکه a باشد در این صورت
رابطه آن با شعاع اتمی به صورت زیر است:

تصویر مقطع بلور BCC در صفحه.(110)

$$
(4R)^2 = a^2 + (a\sqrt{2})^2 \Rightarrow a = \frac{4}{\sqrt{3}}R
$$

در شبکه مکعب مرکز دار هر اتم، هشت اتم را در همسایگی چسبیده
به خود دارد و لذا عدد همسایگی این شبکه بلوری برابر 8 است.
ضریب تراکم اتمی در شبکه BCC برابر است با:

$$
APF =\frac{2 \times \frac{4}{3}\pi R^3}{\left(\frac{4}{\sqrt{3}}\right)^3} = 0.68
$$

تراکم چگالی صفحه ای PPD در وجوه یک سیستم بلوری BCC
برابر است با:

$$
PPD_{[100]} = \frac{4 \times \frac{1}{4} \times \pi R^2}{a^2} = \frac{4 \times \frac{1}{4} \times \pi R^2}{\left(\frac{4}{\sqrt{3}}R\right)^2} = 0.585
$$

Brass, Cubic lattice, with a motif of Cu (0,0,0)
and Zn (1/2,1/2,1/2)

ساختار مکعبی با وجوه مرکزدار
Face Centered Cubic (FCC)
ex: Al, Cu, Au, Pb, Ni, Pt, Ag

در ساختار مکعبی با وجوه مرکزدار، اتم ها )یا کره ها در مدل کرات
سخت( تا حد امکان به هم فشرده هستند.

در ساختار مکعبی با وجوه مرکزدار، اتم ها در صفحات <111>
(Planes Octahedral(کامال به هم فشرده هستند. در این
ساختار 4 صفحه فشرده اکتاهدرال وجود دارد.

در هر صفحه اکتاهدرال ۳ جهت فشرده وجوددارد که در طول این
جهات اتم ها با هم در تماس هستند. در ساختار(FCC (، 6 جهت
فشرده وجود دارد که به موازات اقطار سه وجه مجاور هم هستند.

وجود ۴ صفحه فشرده در شبکه مکعبی با وجوه مرکزدار و ۳ جهت
فشرده در هر صفحه فشرده موجب می شود که فلزات با این شبکه
بلوری خواص فیزیکی ویژه ای نسبت به سایر فلزات داشته باشند. مثال
قابلیت تغییر شکل در این فلزات بسیار زیاد است.
در ساختار مکعبی مرکزدار(FCC (، هر اتم واقع در گوشه مکعب به
8 سلول تعلق دارد و هر اتم واقع در مرکز هر وجه به دو سلول مجاور
هم متعلق است. پس به هر سلول واحد در شبکه 4 (FCC (اتم
تعلق می گیرد.
$$
\begin{rcases}
8 \times \frac{1}{8} = 1\\
6 \times \frac{1}{2} = 3
\end{rcases}
\Rightarrow  1 + 3 = 4
$$

-------------
APF and PPD for FCC
![](images/mp60.png)
![](images/mp61.png)


$$
APF =  =0.74
$$

$$
PPD_{[100]} = \frac{\pi R^2 + 4 \times \frac{1}{4} \times \pi R^2}{a^2} = \frac{2 \times \pi R^2}{\left(\frac{4}{\sqrt{2}}\right)^2} = 0.785
$$

FCC STACKING SEQUENCE

• ABCABC... Stacking Sequence
• 2D Projection
![FCC STACKING SEQUENCE](images/mp62.png)
• FCC Unit Cell
![FCC STACKING SEQUENCE](images/mp63.png)

^^^

![](images/mp64.jpg)
![](images/mp65.png)

^^^

چیدمان متوالی صفحات اتمی در ساختار FCC به صورت
ABCABCABC

![چیدمان متوالی صفحات اتمی FCC](images/mp66.jpg)

ساختار هگزاگونال فشرده
Hexagonal Closed Pack (HCP)
در ساختار هگزاگونال فشرده، اتم های صفحه باالی سلول درست روی
اتمهای صفحه پایین سلول هستند ولی اتمهای صفحه میانی موقعیت
متفاوتی دارند.

HEXAGONAL CLOSE-PACKED
STRUCTURE (HCP)

ABAB... Stacking Sequence
• 3D Projection • 2D Projection

HEXAGONAL CLOSE-PACKED
STRUCTURE (HCP)
APF for a HCP structure = 0.74
PPF[0001] = 0.92

در ساختارHCP ، صفحه قاعده بلور بیشترین فشردگی اتمی را دارد
) 1صفحه فشرده (و مثل صفحه اکتاهدرال در ساختار FCCدارای 3
جهت فشرده است.
چیدمان متوالی صفحات اتمی در ساختار هگزاگونال فشرده
به صورتABABAB

عدد همسایگی در سیستم های FCC و HCP با توجه به شکل
0 برابر ۱۲ است. )اتم های اطراف اتم A
را بشمارید!(.
در ساختار(HCP (، هر اتم واقع در گوشه به ۶ سلول تعلق دارد و
هر اتم واقع در مرکز هر قاعده به دو سلول مجاور هم متعلق است. با
احتساب ۳ اتم موجود در درون ساختار، به هر سلول واحد ۶ اتم تعلق
می گیرد

$$
\left(12 \times\frac{1}{6}\right) + \left(2 \times\frac{1}{2}\right) + 3 = 6
$$


مقایسه سیستم های FCC و HCP نشان می دهد که عدد
همسایگی در هر دو سیستم برابر ۱۲ و ضریب تراکم اتمی آنها برابر
،0.74 و ضریب تراکم صفحه ای در صفحات فشرده آنها
.استPPF[0001]=PPF[111]=0.92
بنابراین دو سیستم از جهاتی مشابه هم هستند.
توالی چیدمان صفحات اتمی در شبکه FCC به صورت
 ...ABCABCABCو در در ساختار HCP به صورت
...ABABABاست.
بنابراین یک جابجایی عرضی در یکی از صفحات فشرده میتواند
ساختمان شبکه را از HCP به FCC و یا بالعکس تغییر دهد.

والی چیدمان در شبکه FCC به صورت ...ABCABCABC است.
ممکن است در ناحیه ای از بلور چیدمان ناقص بوده و به صورت ABCA
...CABCAدر آید. این نقص و ناپیوستگی چیدمانی را نقص در چیده
شدن (Fault Stacking (می گویند.
نقص در چیده شدن ممکن است ذاتی و یا عارضی باشد

یک نقص در چیده
شدن ذاتی را
می توان با حذف
بخشی از صفحه
فشرده ایجاد کرد.
با اضافه شدن
بخشی از یک صفحه
فشرده نیز یک نقص
در چیده شدن
عارضی تشکیل
می شود .
نکته:
تغییر ساختمان اتمی از HCP به FCC یا بالعکس در ضمن
گرمایش و یا سرمایش در برخی از فلزات، با ایجاد نقص در چیده
شدن صفحات اتمی میسر می گردد.
بررسی های میکروسکوپی TEM نشان داده است که پدیده جوانه
زنی در استحاله آلوتروپیک فلز کبالت در ۴۲۰ درجه سانتیگراد از
)HCPپایدار در دمای پایین (به ) FCCپایدار در دمای باال (و
بالعکس با ایجاد شدن مناطق نقص در چیده شدن اتفاق می افتد.
)تبدیل ساختمان بلوری در یک عنصر و یا یک ترکیب را در یک
دمای معین، استحاله آلوتروپیک می گویند.

مقایسه آرایش اتمی در ساختمان کریستالی فلزات
| ساختار | تعداد اتم در سلول واحد | عدد همسایگی | تعداد جهات متراکم | تعداد صفحات متراکم | تراکم فضایی | رابطه شعاع اتمی و a |
| --- | --- | --- | --- | --- | --- | --- |
| SC | 1 | 6 | $3 \langle 100\rangle$ | $ \{100\}$ | 0.52 | $a = 2R$ |
| BCC | 2 | 8 | $4 \langle 111\rangle$ | $6 \{110\}$ | 0.68 | $a = \frac{4R}{\sqrt{3}}$ |
| FCC | 4 | 12 | $ \langle 110\rangle$ | $4 \{111\}$ | 0.74 | $a = \frac{4R}{\sqrt{2}}$ |
| HCP | 6 | 12 | $3 \langle 1120\rangle$ | $1 \left(0001\right)$ | 0.74 | $a = 2R$ |


ساختار بلوری عناصر فلزی

Crystal Structure of Some of the More Important Metallic Elements

| Face-centered Cubic | Closed-packed Hexagonal | Body-centered Cubic |
| --- | --- | --- |
| Iron (911.5 to 1396°C) | Magnesium | Iron (below 911.5 and from |
| Copper | Zinc | 1396 to 1538°C) |
| Silver | Titanium (below 882°C) | Titanium (882 to 1670°C) |
| Gold | Zirconium (below 863°C) | Zirconium (863 to 1855°C) |
| Aluminum | Beryllium | Tungsten |
| Nickel | Cadmium | Vanadium |
| Lead |  | Molybdenum |
| Platinum | | Alkali Metals (Li, Na, K, Rb, Ca) |

اندازه شعاع اتمی برخی از فلزات

Atomic Radii and Crystal Structures for 16 Metals

| Metal | Crystal Structure | Atomic Radius (nm) | Metal | Crystal Structure | Atomic Radius (nm) |
| --- | --- | --- | --- | --- | --- |
| Aluminum | FCC | 0.1431 | Molybdenum | BCC | 0.1363 |
| Cadmium | HCP | 0.1490 | Nickel | FCC | 0.1246|
| Chromium | BCC | 0.1249 | Platinum | FCC | 0.1387 |
| Cobalt | HCP | 0.1253 | Silver | FCC | 0.1445 |
| Copper | FCC | 0.1278 | Tantalum | BCC | 0.1430 |
| Gold | FCC | 0.1442 | Titanium $(\alpha)$ | HCP | 0.1445 |
| Iron $(\alpha)$ | BCC | 0.1241 | Tungsten | BCC | 0.1371 |
| Lead | FCC | 0.1750 | Zinc | HCP | 0.1332 |

a. FCC = face-centered cubic; HCP = hexagonal close-packed; BCC = body-centered cubic.

b. A nanometer (nm) equals 10-9 m; to convert from nanometers to angstrom units (Å), multiply the nanometer value by 10.


محاسبه دانسيته تئوريك فلزات
دانسیته تئوریك فلزات از رابطه كلي زیر قابل محاسبه است:

- $A$ : $\text{Atomic Weight}(\frac{g}{mol})$
- $n$ : $\frac{atoms}{unit cell}$
- $V_c$ : $\frac{Volume}{unit cell} (\frac{cm^3}{unit cell})$
- $N_A$ : $\text{Avogadro's Number} (6.02 \times 10^{23} \frac{atoms}{mol})$

$$
\rho = \frac{n A}{V_c N_A}
$$

مثال برای فلز مس داریم:

- ساختار بلوری = FCC: 4 atoms/unit cell
- وزن اتمی = 63.55 g/mol (1 amu = 1 g/mol)
- شعاع اتمی = 0.128 nm (1 nm = 10-7 cm)

- $V_c = a^3;\ For\ FCC, a = \frac{4R}{\sqrt{2}};\ V_c = 4.75 \times 10^{-23}cm^3$

$$
\rho = \frac{4 \times A}{\left(\frac{4R}{\sqrt{2}}\right)^3 \times N_A} = \frac{4 \times 63.55}{\left(\frac{4 \times 0.128 \times 10^{-7}}{\sqrt{2}}\right)^3 \times 6.02 \times 10^{23}}
$$

- Theorical $\rho_{Cu} = 8.89 (g/cm^3)$

- $\rho_{Theorical} > \rho_{Actual}$

ناهمسانگردی(Anisotropy(
اگر خواص یک ماده مستقل از جهت باشد به آن همسانگرد
(Isotrop(گفته می شود. در غیر این صورت ماده ناهمسانگرد
خواهد بود.
عموما خواص فیزیکی بلورها تابعی از جهت بلوری است به این دلیل
که فشردگی اتم ها در جهات مختلف با هم متفاوت است و فواصل
اتم ها در جهات مختلف یکسان نیست.
مثال در یک بلورBCC ، فاصله اتمها
در ۳ جهت اصلی a وb و c بترتیب
برابر:

$a, \sqrt{2}a, \sqrt{\frac{3}{2}}a$

می باشد.

پلی کریستال
Anisotropic
Isotropic
بیشتر مواد مهندسی پلی کریستال هستند.
هر دانه یک تک کریستال است.
اگر دانه ها به صورت تصادفی قرار گرفته باشند.

 االستيك مدول)Elastic modulus) ،E

- $\frac{F}{A_0}$ :  تنش(stress)
- $E$ : مدول الاستیسیته (Elastic modulus)
- $\frac{\Delta L}{L_0}$ : کرنش (strain)

$$
\frac{F}{A_0} = E\frac{\Delta L}{L_0}
$$

مثالی دیگر از ناهمسانگردی مکانیکی: مدول االستیک آهن BCC تابعی از جهت کشش تک
بلور آن است.
$$
E_{[111]} = 2E_{[100]}
$$
به دلیل جاذبه بیشتر اتمی در جهات متراکم
تر، مدول االستیک در راستای جهات فشرده
بلور بیشتر است.

پلی مورفی)الوتروپی(
داشتن دو یا چند ساختار کریستالی مختلف برای یک ماده


اثر دما روی حجم آهن خالص
ساختار FCC از ساختار BCC متراکم تر است
چگالی آهن گاما از آهن آلفا و دلتا بیشتر است
تبدیل آهن گاما به آهن آلفا و دلتا همراه با افزایش حجم
می باشد.

محاسبه تغییر حجم در یک استحاله آلوتروپی
❖ از آنجایی که یک دگرگونی آلوتروپی، تعداد اتم ها ثابت می ماند . برای تعیین تغییر حجم حاصل :
 1-ابتدا بایستی تعداد اتم های ساختار اولیه و نهایی را برای سلول واحد بدست آورد
2-با مقایسه آنها، حجم مورد نیاز برای ساختار آلوتروپ اولیه به ساختار یا آلوتروپ نمایی را
محاسبه کرد .
3-با قرار دادن در رابطه تغییر حجم می توان به جواب مورد نظر دست یافت .

- $V_0$ : حجم اولیه
- $V_1$ : حجم ثانویه
- $\Delta V$ : تعییر حجم

$$
V_0 \rightarrow V_1
$$

$$
\Delta V = \frac{V_1 - V_0}{V_0} \times 100
$$

 محاسبه تغییر حجم در تبدیل ساختار BCC بهFCC

- $V_{BCC}$ : حجم سلول واحد BCC
- $V_{FCC}$ : حجم سلول واحد FCC

$$
2BCC \rightarrow FCC
$$

$$
\Delta V = \frac{V_{FCC} - 2V_{BCC}}{2V_{BCC}} \times 100
$$

روش ساده تر محاسبه تغییر حجم در استحاله آلوتروپی

مثال : 

$$ BCC \rightarrow FCC$$

- $n_{BCC}$: تعداد اتم های متعلق به سلول واحد BCC

- $n_{FCC}$: تعداد اتم های متعلق به سلول واحد FCC

$$
\Delta V = \frac{\frac{V_{FCC}}{n_{FCC}} - \frac{V_{BCC}}{n_{BCC}}}{\frac{V_{BCC}}{n_{BCC}}} \times 100
$$

چگالی خطی (linear density)

چگالی خطی اتمی

$$
LD = \frac{\text{numbers of atoms}}{\text{unit of length in the direction vector}}
$$

مثال:

 linear density of Al in [110]
direction

$a = 0.405 nm$

$$
LD = \frac{2}{\sqrt{2}a} = 3.5\ nm^{-1}
$$

چگالی صفحه ای در صفحه )۱۰۰( در آهن در دمای اتاق

-در دمای کمتر از 912آهن دارای ساختار BCCاست

$ a = \frac{4\sqrt{3}}{3}R$

- شعاع اتمی  آهن : $R = 0.1241\ nm$

$$
pd = \frac{1}{a^2} = \frac{1}{\left(\frac{4\sqrt{3}}{3}R\right)^2} = 12.1 \frac{atoms}{nm^2} = 1.2 \times 10^{19} \frac{atoms}{m^2}
$$

چگالی صفحه ای در صفحه )۱۱۱( در آهن

![](image/)


$$ 
area = \sqrt{2}ah = \sqrt{3}a^2 = \sqrt{3}\left(\frac{4\sqrt{3}}{4}R\right)^2 = \frac{16\sqrt{3}}{3} R^2
$$


$$
pd = \frac{1}{\frac{16\sqrt{3}}{3} R^2} = 7.0 \frac{atoms}{nm^2} = 0.70 \times 10^{19}\ \frac{atoms}{m^2}
$$

عدد همسایگی
تعداد نزدیکترین اتمهای همسایه به یک اتم را عدد همسایگی گفته و با CN
 (number coordination(نشان داده می شود .عدد همسایگی می تواند
،۱ ،۲ ،۳ ،۴ ،۶ 8 و ۱۲ باشد.
در حالت ۱= CNرابطه بین فضای خالی ) (rو شعاع اتمی شبکه (R(وجود
ندارد.
در حالت ۲= CNرابطه ای بین R و r وجود ندارد.


در حالت ۳= CNرابطه زیر برقرار است:


در حالت ۴= CNرابطه زیر برقرار است:

در حالت ۶= CNرابطه زیر برقرار است: در حالت ۸= CNرابطه زیر برقرار است:


فضاهای خالی هشت وجهی و چهاروجهی
Octahedral & Tetrahedral voids


## فصل ۳ نقائص کریستالی

➢مکانیسم انجماد چیست؟
➢ انواع نقائص چیست؟
➢عیوب بر خواص چه اثری دارند؟ و آیا میتوان
آنها را کنترل کرد؟
➢آیا عیوب مطلوب هستند؟

کریستالها را می توان به دو دسته تقسیم کرد:
نقایص کریستالی یا ساختاری
✓ در این کریستال ها تمام نقاط شبکه در سلول واحد توسط اتم ها اشغال شده است.
2-کریستالهای واقعی
1-کریستالهای کامل یا ایده آل
✓ در این کریستالها در هنگام انجماد تمام نقاط شبکه در سلول واحد توسط اتم ها اشغال نشده است. به
عبارتی دیگر در برخی از نقاط شبکه بطور موضعی یک بی نظمی در چیده شدن اتم ها دیده می شود.
❖ در کریستال ها به این بی نظمی های موضعی در چیده شدن اتم ها، عیب یا نقص کریستالی گفته می شود.

File: testi/total-cleaned-by-gpt.md
### ساختارهای بلوری

#### 1. **ساختار مکعبی ساده (SC)**

- **تعریف**: در این ساختار، اتم‌ها فقط در گوشه‌های مکعب وجود دارند.
- **جهات فشرده**: $<100>$ (تعداد: 3)
- **صفحات متراکم**: $\{100\}$
- **تراکم اتمی**: 0.52
- **رابطه شعاع اتمی و a**: $a = 2R$

**جدول ویژگی‌های ساختار SC**:

| ویژگی              | مقدار             |
| --- | --- |
| تعداد اتم در سلول واحد | 1                 |
| عدد همسایگی        | 6                 |
| تعداد جهات متراکم  | 3 $<100>$         |
| تعداد صفحات متراکم | $\{100\}$         |
| تراکم فضایی        | 0.52              |
| رابطه شعاع اتمی و a | $a = 2R$          |

#### 2. **ساختار مکعبی مرکز دار (BCC)**

- **تعریف**: در این ساختار، اتم‌ها در گوشه‌های مکعب و مرکز آن قرار دارند.
- **جهات فشرده**: $<111>$ (تعداد: 4)
- **صفحات متراکم**: $\{110\}$ (تعداد: 6)
- **تراکم اتمی**: 0.68
- **رابطه شعاع اتمی و a**: $a = \frac{4R}{\sqrt{3}}$
- **پراکندگی اتمی**: $PPD_{[100]} = 0.585$

**جدول ویژگی‌های ساختار BCC**:

| ویژگی              | مقدار                      |
| --- | --- |
| تعداد اتم در سلول واحد | 2                          |
| عدد همسایگی        | 8                          |
| تعداد جهات متراکم  | 4 $<111>$                  |
| تعداد صفحات متراکم | $\{110\}$ (6 صفحه)         |
| تراکم فضایی        | 0.68                       |
| رابطه شعاع اتمی و a | $a = \frac{4R}{\sqrt{3}}$  |
| پراکندگی اتمی      | $PPD_{[100]} = 0.585$      |

**فرمول‌های مربوط به BCC**:

- **رابطه شعاع اتمی و a**:
  $$
  (4R)^2 = a^2 + (a\sqrt{2})^2 \Rightarrow a = \frac{4}{\sqrt{3}}R
  $$
- **ضریب تراکم اتمی (APF)**:
  $$
  APF = \frac{2 \times \frac{4}{3}\pi R^3}{\left(\frac{4}{\sqrt{3}}\right)^3} = 0.68
  $$
- **پراکندگی صفحه‌ای (PPD)**:
  $$
  PPD_{[100]} = \frac{4 \times \frac{1}{4} \times \pi R^2}{a^2} = \frac{4 \times \frac{1}{4} \times \pi R^2}{\left(\frac{4}{\sqrt{3}}R\right)^2} = 0.585
  $$

#### 3. **ساختار مکعبی با وجوه مرکز دار (FCC)**

- **تعریف**: در این ساختار، اتم‌ها در گوشه‌ها و مرکز هر وجه مکعب قرار دارند.
- **جهات فشرده**: $<110>$ (تعداد: 6)
- **صفحات متراکم**: $\{111\}$ (تعداد: 4)
- **تراکم اتمی**: 0.74
- **رابطه شعاع اتمی و a**: $a = \frac{4R}{\sqrt{2}}$
- **پراکندگی اتمی**: $PPD_{[100]} = 0.785$
- **چیدمان صفحات**: ABCABC...

**جدول ویژگی‌های ساختار FCC**:

| ویژگی              | مقدار                      |
| --- | --- |
| تعداد اتم در سلول واحد | 4                          |
| عدد همسایگی        | 12                         |
| تعداد جهات متراکم  | 6 $<110>$                  |
| تعداد صفحات متراکم | $\{111\}$ (4 صفحه)         |
| تراکم فضایی        | 0.74                       |
| رابطه شعاع اتمی و a | $a = \frac{4R}{\sqrt{2}}$  |
| پراکندگی اتمی      | $PPD_{[100]} = 0.785$      |

**فرمول‌های مربوط به FCC**:

- **ضریب تراکم اتمی (APF)**:

  $$
  APF = 0.74
  $$
- **پراکندگی صفحه‌ای (PPD)**:
  $$
  PPD_{[100]} = \frac{\pi R^2 + 4 \times \frac{1}{4} \times \pi R^2}{a^2} = \frac{2 \times \pi R^2}{\left(\frac{4}{\sqrt{2}}\right)^2} = 0.785
  $$

#### 4. **ساختار هگزاگونال فشرده (HCP)**

- **تعریف**: در این ساختار، اتم‌ها در سه لایه با چیدمان ABAB... قرار دارند.
- **جهات فشرده**: $<1120>$ (تعداد: 3)
- **صفحات متراکم**: $\{0001\}$ (تعداد: 1)
- **تراکم اتمی**: 0.74
- **رابطه شعاع اتمی و a**: $a = 2R$
- **پراکندگی اتمی**: $PPF_{[0001]} = 0.92$
- **چیدمان صفحات**: ABAB...

**جدول ویژگی‌های ساختار HCP**:

| ویژگی              | مقدار                      |
| --- | --- |
| تعداد اتم در سلول واحد | 6                          |
| عدد همسایگی        | 12                         |
| تعداد جهات متراکم  | 3 $<1120>$                 |
| تعداد صفحات متراکم | $\{0001\}$ (1 صفحه)        |
| تراکم فضایی        | 0.74                       |
| رابطه شعاع اتمی و a | $a = 2R$                   |
| پراکندگی اتمی      | $PPF_{[0001]} = 0.92$      |

### مقایسه سیستم‌های FCC و HCP

- **عدد همسایگی**: 12
- **ضریب تراکم اتمی**: 0.74
- **پراکندگی صفحه‌ای**: 0.92
- **چیدمان صفحات**:
  - **FCC**: ABCABC...
  - **HCP**: ABAB...

این ساختارها از نظر عدد همسایگی، ضریب تراکم اتمی، و پراکندگی صفحه‌ای مشابه هستند، اما در چیدمان صفحات و ویژگی‌های ساختاری تفاوت‌هایی دارند که می‌تواند بر خواص فیزیکی مواد تأثیر بگذارد.

### محاسبه دانسیته تئوریک فلزات

فرمول عمومی برای محاسبه دانسیته تئوریک به صورت زیر است:
$$
\rho = \frac{n A}{V_c N_A}
$$
که در آن:

- $n$: تعداد اتم‌ها در سلول واحد
- $A$: وزن اتمی (g/mol)
- $V_c$: حجم سلول واحد ($cm^3$)
- $N_A$: عدد آووگادرو ($6.02 \times 10^{23} \text{ atoms/mol}$)

### مثال برای مس (FCC)

- تعداد اتم در سلول واحد: 4
- وزن اتمی: 63.55 g/mol
- شعاع اتمی: 0.128 nm (1 nm = $10^{-7}$ cm)
- حجم سلول واحد: $a^3$؛ برای FCC، $a = \frac{4R}{\sqrt{2}}$؛ $V_c = 4.75 \times 10^{-23} \text{ cm}^3$

فرمول دانسیته تئوریک:
$$
\rho_{Cu} = \frac{4 \times 63.55}{\left(\frac{4 \times 0.128 \times 10^{-7}}{\sqrt{2}}\right)^3 \times 6.02 \times 10^{23}}
$$
که نتیجه آن $\rho_{Cu} = 8.89 \text{ g/cm}^3$ است.

### ناهمسانگردی

خواص فیزیکی بلورها معمولاً به جهت بلوری وابسته است. در ساختار BCC، ف

واصل اتمی در جهات مختلف متفاوت است، که منجر به خواص فیزیکی متفاوت در جهات مختلف می‌شود.

### 1. **پلی‌کریستال**

پلی‌کریستال‌ها (Polycrystalline) موادی هستند که از دانه‌های مختلف کریستالی تشکیل شده‌اند. هر دانه، یک کریستال تک است و این دانه‌ها به طور تصادفی درون ماده قرار گرفته‌اند. این ساختارها به دلیل ویژگی‌های متفاوتی که از یک دانه به دانه دیگر دارند، می‌توانند خواص متنوعی از خود نشان دهند.

### 2. **ناهمسانگردی (Anisotropy) و همسانگردی (Isotropy)**

- **ناهمسانگردی (Anisotropy)**: خواصی از یک ماده که به جهت بلوری وابسته است. به عنوان مثال، مدول الاستیسیته می‌تواند در جهات مختلف بلور متفاوت باشد.
- **همسانگردی (Isotropy)**: خواصی از یک ماده که در تمامی جهات مشابه است. برای مثال، پلی‌کریستال‌ها به دلیل چیدمان تصادفی دانه‌ها، معمولاً خواص همسانگردی دارند.

### 3. **مدول الاستیسیته (Elastic Modulus)**

مدول الاستیسیته به رابطه بین تنش (stress) و کرنش (strain) در یک ماده اشاره دارد. فرمول آن به صورت زیر است:

$$
\frac{F}{A_0} = E \frac{\Delta L}{L_0}
$$

که در آن:

- $\frac{F}{A_0}$ تنش است.
- $E$ مدول الاستیسیته است.
- $\frac{\Delta L}{L_0}$ کرنش است.

### 4. **ناهمسانگردی مکانیکی در آهن BCC**

مدول الاستیسیته در آهن با ساختار BCC به صورت زیر است:

$$
E_{[111]} = 2E_{[100]}
$$

مدول الاستیسیته در جهات فشرده‌تر معمولاً بیشتر است به دلیل جاذبه بیشتر اتمی.

### 5. **پلی‌مورفی (الوتروپی)**

پلی‌مورفی به داشتن دو یا چند ساختار کریستالی مختلف برای یک ماده اشاره دارد. به عنوان مثال، آهن می‌تواند به صورت‌های مختلفی (آهن آلفا، آهن بتا، و آهن گاما) وجود داشته باشد که هرکدام ویژگی‌های مختلفی دارند.

### 6. **تأثیر دما بر حجم آهن خالص**

ساختار FCC از ساختار BCC متراکم‌تر است. چگالی آهن گاما (FCC) از آهن آلفا و دلتا (BCC) بیشتر است. تبدیل آهن گاما به آهن آلفا و دلتا با افزایش حجم همراه است.

### 7. **محاسبه تغییر حجم در استحاله آلوتروپی**

برای محاسبه تغییر حجم در استحاله آلوتروپی، مراحل زیر را دنبال کنید:

1. تعداد اتم‌های ساختار اولیه و نهایی را برای سلول واحد محاسبه کنید.
2. حجم مورد نیاز برای ساختار اولیه و نهایی را مقایسه کنید.
3. تغییر حجم را با استفاده از فرمول زیر محاسبه کنید:

$$
\Delta V = \frac{V_1 - V_0}{V_0} \times 100
$$

برای تبدیل BCC به FCC:

$$
\Delta V = \frac{V_{FCC} - 2V_{BCC}}{2V_{BCC}} \times 100
$$

و روش ساده‌تر:

$$
\Delta V = \frac{\frac{V_{FCC}}{n_{FCC}} - \frac{V_{BCC}}{n_{BCC}}}{\frac{V_{BCC}}{n_{BCC}}} \times 100
$$

### 8. **چگالی خطی (Linear Density)**

چگالی خطی اتمی به صورت زیر محاسبه می‌شود:

$$
LD = \frac{\text{تعداد اتم‌ها}}{\text{طول واحد در جهت بردار}}
$$

مثال برای آلومینیوم در جهت [110]:

$$
LD = \frac{2}{\sqrt{2}a} = 3.5\ nm^{-1}
$$

### 9. **چگالی صفحه‌ای (Planar Density)**

**چگالی صفحه‌ای در صفحه (100) در آهن** (با استفاده از ساختار BCC):

$$
a = \frac{4\sqrt{3}}{3}R
$$

چگالی صفحه‌ای:

$$
pd = \frac{1}{a^2} = \frac{1}{\left(\frac{4\sqrt{3}}{3}R\right)^2} = 12.1 \frac{atoms}{nm^2} = 1.2 \times 10^{19} \frac{atoms}{m^2}
$$

**چگالی صفحه‌ای در صفحه (111) در آهن**:

$$
area = \sqrt{2}ah = \sqrt{3}a^2 = \sqrt{3}\left(\frac{4\sqrt{3}}{4}R\right)^2 = \frac{16\sqrt{3}}{3} R^2
$$

چگالی صفحه‌ای:

$$
pd = \frac{1}{\frac{16\sqrt{3}}{3} R^2} = 7.0 \frac{atoms}{nm^2} = 0.70 \times 10^{19}\ \frac{atoms}{m^2}
$$

### 10. **عدد همسایگی (Coordination Number)**

عدد همسایگی به تعداد نزدیکترین اتم‌های همسایه به یک اتم گفته می‌شود و می‌تواند مقادیر مختلفی داشته باشد، از جمله 1، 2، 3، 4، 6، 8 و 12.

### 11. **فضاهای خالی (Voids)**

فضاهای خالی در ساختارهای کریستالی شامل فضاهای هشت‌وجهی و چهاروجهی هستند که در آن‌ها اتم‌ها به صورت منظم در فضا چیده نشده‌اند.

### 12. **نقایص کریستالی**

نقایص کریستالی می‌توانند بر خواص ماده تأثیر بگذارند و به دو دسته کلی تقسیم می‌شوند:

- **نقایص کریستالی یا ساختاری**: در این کریستال‌ها تمام نقاط شبکه توسط اتم‌ها اشغال شده است.
- **کریستال‌های واقعی**: در این کریستال‌ها، نقاط شبکه ممکن است به طور موضعی بی‌نظم باشند.

## فصل ۳: نقائص کریستالی

### سوالات کلیدی

- مکانیسم انجماد چیست؟
- انواع نقائص چیست؟
- عیوب بر خواص چه اثری دارند؟ آیا می‌توان آنها را کنترل کرد؟
- آیا عیوب مطلوب هستند؟

### دسته‌بندی کریستال‌ها

1. **کریستال‌های کامل یا ایده‌آل:**  
   - در این کریستال‌ها، تمام نقاط شبکه در سلول واحد توسط اتم‌ها اشغال شده است.

2. **کریستال‌های واقعی:**  
   - در این کریستال‌ها، نقاط شبکه به طور کامل توسط اتم‌ها پر نشده و در هنگام انجماد، برخی نقاط دچار بی‌نظمی موضعی در چیدمان اتم‌ها می‌شوند. این بی‌نظمی‌ها به عنوان "عیب" یا "نقص کریستالی" شناخته می‌شوند که بر خواص ماده تأثیرگذارند.

### مکانیسم انجماد

- انجماد شامل دو مرحله است: **جوانه‌زنی** و **رشد جوانه** به شکل کریستال نهایی. نتیجه نهایی ساختار دانه‌ای است.  
در فرآیند انجماد، کریستال‌ها رشد می‌کنند تا به یکدیگر برسند، و نواحی بین کریستال‌ها که به آنها **مرز دانه‌ای** گفته می‌شود، با چگالی کمتر تشکیل می‌شوند.

### طبقه‌بندی عیوب کریستالی بر اساس تعداد ابعاد

1. **عیوب صفر بعدی (نقطه‌ای):**  
   - مانند جای خالی، اتم بین‌نشین، اتم جانشینی.

2. **عیوب یک بعدی (خطی):**  
   - مانند نابجایی‌ها.

3. **عیوب دو بعدی (صفحه‌ای):**  
   - از تجمع عیوب خطی در یک صفحه به وجود می‌آیند؛ مانند مرزهای دانه.

4. **عیوب سه بعدی (حجمی):**  
   - مانند فاز دوم.

### عیوب مهم هستند چون

1. **خواص مکانیکی:**  
   - عیوب می‌توانند استحکام آلیاژها را بهبود بخشند.

2. **خواص الکتریکی:**  
   - ناخالصی‌ها و عیوب می‌توانند هدایت الکتریکی را کاهش دهند.

3. **خواص نوری:**  
   - طول موج نور جذب شده یا منتشر شده توسط مواد با نقائص تغییر می‌کند.

### انواع نقائص نقطه‌ای

1. **جای خالی:**  
   - هنگامی که یک اتم در محل خود وجود نداشته باشد، جای خالی ایجاد می‌شود.

2. **اتم بین‌نشینی:**  
   - اتمی که در فضای بین اتم‌های فلز قرار گیرد و باعث ایجاد میدان تنش فشاری می‌شود.
  
3. **نقص جانشینی:**  
   - هنگامی که یک اتم ناخالصی به جای اتم اصلی فلز قرار گیرد، نقص جانشینی رخ می‌دهد.
  
4. **نقص شاتکی:**  
   - این نقص ناشی از ایجاد یک جفت جای خالی آنیونی و کاتیونی است و در بلورهای یونی دیده می‌شود.
  
5. **نقص فرنکل:**  
   - شامل یک جای خالی همراه با یک اتم بین‌نشین است.

### فرمول‌ها

- **غلظت تعادلی جای خالی** به دما وابسته است و با رابطه زیر محاسبه می‌شود:

$$
\frac{N_v}{N} = \exp \left( \frac{-Q_v}{kT} \right)
$$

- **Nv:** تعداد جاهای خالی  
- **N:** تعداد مکان‌های بالقوه  
- **Qv:** انرژی اکتیواسیون  
- **k:** ثابت بولتزمن  
- **T:** دما بر حسب کلوین  

#### مثال

غلظت تعادلی جاهای خالی را برای یک سانتی‌متر مکعب مس در دمای 1000 درجه سانتی‌گراد با داده‌های زیر محاسبه کنید:  

- **ρ = 8.4 g/cm³**
- **A = 63.5 g/mol**
- **Qv = 0.9 eV/atom**
- **NA = 6.02 × 10²³ atoms/mol**

### نقایص خطی

- **نابجایی لبه‌ای:**  
  - مانند وارد شدن یک نیم‌صفحه اتمی اضافی در بلور است. این عیوب با **بردار برگرز** مشخص می‌شوند.

    $$
    \mathbf{b} = \frac{[hkl]}{2a}
    $$

  - بردار برگرز در این نابجایی عمود بر خط نابجایی است.

- **نابجایی پیچشی:**

  - به دلیل حرکت یک بخش بلور نسبت به بخش دیگر ایجاد می‌شود. نابجایی پیچشی ممکن است راستگرد یا چپگرد باشد.

### اهمیت نابجایی‌ها

- **لغزش:**

  - نابجایی‌ها با حرکت خود باعث لغزش سطوح کریستالی و تغییر شکل پلاستیک مواد می‌شوند. سیستم لغزش شامل ترکیب جهت لغزش و صفحه لغزش است.

### جدول طبقه‌بندی عیوب کریستالی

| نوع عیب   | توضیحات |
| --- | --- |
| عیوب صفر بعدی | نقص نقطه‌ای: جای خالی، اتم بین‌نشین، اتم جانشینی |
| عیوب یک بعدی | نابجایی‌ها: لبه‌ای، پیچشی |
| عیوب دو بعدی | مرزهای دانه‌ای، نقص‌های صفحه‌ای |
| عیوب سه بعدی | فاز دوم، عیوب حجمی |

### نقص در چیدمان لایه‌های اتمی

- این نقص بیشتر در فلزات با ساختار FCC (Face-Centered Cubic) مشاهده می‌شود.
- توالی چیدمان صفحات متراکم در ساختار FCC به‌طور معمول به صورت ABCABCABC است. در صورتی که این توالی به دلیل نقص در ساختار به صورت ABCABABABC تغییر کند، این نقص به وجود می‌آید.
- این نقص باعث افزایش تعداد موانع در مسیر حرکت نابجایی‌ها شده و به این ترتیب، استحکام فلز افزایش می‌یابد.

### مرزهای دوقلویی

- زمانی که یک بخش از بلور نسبت به بخش دیگر به صورتی قرار گیرد که تصویر آینه‌ای دیگری باشد، به آن "دوقلویی" گفته می‌شود.
- دوقلویی معمولاً در هنگام تغییر شکل یا عملیات حرارتی در برخی فلزات رخ می‌دهد.
- صفحه تقارن بین دو بخش به عنوان "مرز دوقلویی" شناخته می‌شود.
- مرز دوقلویی می‌تواند مانعی در مقابل لغزش باشد و استحکام فلز را افزایش دهد.
- تأثیر نقایص سطحی در ایجاد مانع در مقابل لغزش به انرژی سطحی آن‌ها وابسته است. به عنوان مثال، مرز دانه با انرژی زیاد معمولاً اثری قوی‌تر نسبت به نقص در چیدمان لایه‌ها و مرز دوقلویی دارد.

### نقایص حجمی

نقایص حجمی در مواد را می‌توان به دو دسته تقسیم کرد:

1. **نقایص حجمی میکروسکوپی:** شامل حفره‌های انقباضی کوچک داخلی، حفره‌های ریز سطحی ناشی از خروج گازها، رسوبات و ترک‌های مویی.
2. **نقایص حجمی ماکروسکوپی:** شامل حفره‌ها و ترک‌های بزرگ‌تری که در ساختار ایجاد می‌شوند.

### تعریف آلیاژ

- آلیاژ ماده‌ای است که دارای خواص فلزی بوده و از ترکیب دو یا چند عنصر شیمیایی تشکیل شده است، که حداقل یکی از آن‌ها فلز است.
- **سیستم آلیاژی:** به ترکیب تمامی آلیاژهایی که از ترکیب عناصر مختلف در نسبت‌های متفاوت تشکیل می‌شوند، سیستم آلیاژی گفته می‌شود. به عنوان مثال، یک سیستم آلیاژی دوتایی شامل آلیاژهایی است که از دو عنصر تشکیل شده باشند.

### ساختار آلیاژها

- در حالت تعادلی، گرم کردن یا سرد کردن آلیاژ باید بسیار آهسته انجام شود تا زمان کافی برای تغییرات فاز موجود باشد.
- در حالت جامد، فلزات سه نوع فاز دارند:
  1. **فلزات خالص**
  2. **آلیاژها یا ترکیبات واسطه**
  3. **محلول‌های جامد**

### فازهای آلیاژی

- فاز بخشی از سیستم است که ترکیب و خواص آن همگن بوده و از بخش‌های دیگر توسط مرزهای مشخصی جدا شده است.
- **فاز با نقطه ذوب متجانس:** فازهایی که منحنی سرد شدن آن‌ها مانند فلزات خالص بوده و دارای نقطه ذوب و انجماد ثابتی هستند.
  
### ترکیبات واسطه

- ترکیبات واسطه به سه دسته تقسیم می‌شوند:
  1. **ترکیبات بین‌فلزی یا ظرفیتی:** این ترکیبات معمولاً بین فلزات غیرمشابه از نظر شیمیایی تشکیل می‌شوند و طبق قوانین ظرفیت شیمیایی ترکیب می‌شوند.
  2. **ترکیبات بین‌نشینی:** این ترکیبات بین فلزات واسطه‌ای مثل تیتانیوم، کروم و نیتروژن تشکیل می‌شوند. بسیاری از این ترکیبات در سخت کردن فولادها استفاده می‌شوند.
  3. **ترکیبات الکترونی:** در این ترکیبات، اتم‌ها طبق قانون هیوم و روتاری با یکدیگر ترکیب می‌شوند.

### قانون هیوم و روتاری

- طبق این قانون، دو اتم با یک نسبت مشخص از تعداد الکترون‌های ظرفیت با هم ترکیب می‌شوند.
- به عنوان مثال، ترکیب نقره و روی به نسبت 2 به 1 از الکترون‌های ظرفیت انجام می‌شود.

### محلول‌های جامد

- هر محلول جامد دارای دو بخش اصلی است:
  1. **اتم‌های محلول**
  2. **اتم‌های حلال**

### انواع محلول‌های جامد

1. **محلول جامد جانشینی:** در این نوع محلول، اتم‌های محلول در ساختار کریستالی اتم‌های حلال جایگزین می‌شوند. مثال: آلیاژهای سیستم نقره-طلا.
2. **محلول جامد بین‌نشینی:** در این نوع، اتم‌های کوچک در فضاهای بین اتم‌های حلال قرار می‌گیرند. به عنوان مثال، محلول‌های جامد کربن در آهن.

### عوامل تأثیرگذار بر تشکیل محلول‌های جامد

- ساختار بلوری، اندازه نسبی اتم‌ها، تمایل شیمیایی و ظرفیت نسبی از جمله عواملی هستند که میزان حل‌شوندگی در سیستم‌های آلیاژی را کنترل می‌کنند.

در این بخش به یکی از مهمترین آزمایش‌های مکانیکی یعنی **آزمایش کشش** پرداخته شده است. این آزمایش برای تعیین خواص مکانیکی مواد، مانند **انعطاف‌پذیری**، **استحکام کششی**، **استحکام تسلیم**، **مدول الاستیک**، **استحکام شکست**، **تافنس (چقرمگی)** و **قابلیت جهندگی** انجام می‌شود. مراحل آزمایش به ترتیب زیر است:

1. **آماده‌سازی نمونه کشش** مطابق با استاندارد مشخص.
2. **بستن نمونه** به فک‌های دستگاه کشش.
3. **اعمال نیروی کششی تک محوری** به نمونه تا زمان شکست.
4. **ثبت نیرو و تغییر طول** در هر لحظه.
5. **رسم نمودار تنش-کرنش** با استفاده از داده‌ها.

### مفاهیم مرتبط با تنش و کرنش

- **تنش مهندسی (S)**: نسبت نیرو به سطح مقطع اولیه.
- **کرنش مهندسی (e)**: نسبت تغییرات طول به طول اولیه.
- **تنش حقیقی (σ)**: نسبت نیرو به سطح مقطع لحظه‌ای.
- **کرنش حقیقی (ε)**: نسبت تغییرات طول به طول لحظه‌ای.

### روابط مهم

- **رابطه بین تنش و کرنش مهندسی و حقیقی**:
  - $ \varepsilon = \ln(1 + e) $
  - $ \sigma = S \times \exp(\varepsilon) $

### بخش‌های نمودار تنش-کرنش

- **کرنش الاستیک**: تغییر طول نسبی در محدوده الاستیک.
- **کرنش یکنواخت**: از نقطه شروع تغییرشکل پلاستیک تا نقطه تنش ماکزیمم.
- **کرنش غیر یکنواخت**: از نقطه حداکثر تنش تا شکست.

### خواص کششی

1. **استحکام تسلیم (Yield Strength)**: تنشی که تغییر شکل پلاستیک آغاز می‌شود.
   - با رسم یک خط موازی ناحیه الاستیک از کرنش 0.2%، نقطه تسلیم مشخص می‌شود.
2. **استحکام کششی (Tensile Strength)**: تنش در نقطه حداکثر منحنی تنش-کرنش.
   - در این ناحیه، باریک شدن نمونه (گردنی شدن) رخ می‌دهد.
3. **مدول الاستیک یا مدول یانگ (E)**: شیب منحنی در ناحیه الاستیک، بیانگر مقاومت ماده در برابر تغییر شکل الاستیک است.

### خواص دیگر

- **نرمی**: میزان تغییر شکل پلاستیکی که ماده قبل از شکست تحمل می‌کند.
- **نسبت پواسون**: نسبت بین کرنش طولی و عرضی در مواد تحت کشش.
- **قابلیت جهندگی**: میزان انرژی که ماده می‌تواند در تغییر شکل الاستیک ذخیره کند.
- **تافنس (چقرمگی)**: قابلیت ماده در جذب انرژی قبل از شکست.

### آزمایش فشار

- این آزمایش برای مواد ترد مانند چدن‌ها و سرامیک‌ها استفاده می‌شود.
- تنش فشاری در این مواد ممکن است بسیار بیشتر از تنش کششی باشد.

### خزش و خستگی

- **خزش**: تغییر شکل پلاستیک مداوم در اثر دما و بار ثابت کمتر از تنش تسلیم.
- **خستگی**: شکست ماده در اثر تنش‌های متناوب کمتر از تنش تئوریک شکست.

### سختی

- **سختی** مقاومت ماده در برابر فرورفتگی یا خراش است و توسط روش‌های مختلفی مانند **راکول**، **برینل** و **ویکرز** اندازه‌گیری می‌شود.
  
  - در روش **برینل**، سختی از نسبت نیروی اعمالی به سطح فرورفتگی حاصل از یک نافذ کروی محاسبه می‌شود.

### سختی راکول

**روش اندازه‌گیری سختی به روش راکول:**

- در این روش، سختی براساس عمق فرورفتگی اندازه‌گیری می‌شود.
- ابتدا بار اولیه (10 کیلوگرم) و سپس بار اصلی (60 تا 150 کیلوگرم) توسط یک نافذ به سطح نمونه اعمال می‌شود.
- در پایان، عدد سختی از عقربه دستگاه خوانده می‌شود.

**نافذها:**

- مخروط الماسی با زاویه رأس 120 درجه یا گلوله‌های فولادی با قطرهای 1/16، 1/8، 1/4 و 1/2 اینچ.

**بارها:**

1. سختی‌سنجی عادی: بارهای ثانویه 60، 100 و 150 کیلوگرم و بار اولیه 10 کیلوگرم.
2. سختی‌سنجی سطحی: بارهای ثانویه 15، 30 و 45 کیلوگرم و بار اولیه 3 کیلوگرم.

**مقیاس‌های رایج راکول:**

- **RB:** نافذ کره فولادی با قطر 1/16 اینچ و بار 100 کیلوگرم.
- **RC:** نافذ مخروط الماسی و بار 150 کیلوگرم.

**مزایای روش راکول:**

- تشخیص تغییرات کوچک سختی در فولاد سخت شده.
- سرعت بالا.
- کاهش خطای انسانی.
- نیاز کم به آماده‌سازی سطح نمونه.
- کوچک بودن اندازه فرورفتگی.

### سختی ویکرز

**روش اندازه‌گیری سختی به روش ویکرز:**

- در این روش، سختی بر اساس سطح فرورفتگی محاسبه می‌شود.
- نافذ هرم مربعی شکل بر روی سطح نمونه فشار داده می‌شود و قطر مربعی که ایجاد می‌شود توسط میکروسکوپ اندازه‌گیری می‌شود.
- عدد سختی ویکرز ($HV$) از رابطه زیر محاسبه می‌شود:

$$
HV = 1.8564 \frac{F}{d^2}
$$
که $F$ نیرو (کیلوگرم) و $d$ قطر فرورفتگی (میلی‌متر) است.

**مزایای روش ویکرز:**

- مناسب برای اندازه‌گیری سختی ورق‌های نازک و قطعات ضخیم.

**معایب روش ویکرز:**

- سرعت کم آزمایش.
- نیاز به آماده‌سازی دقیق سطح نمونه.
- امکان خطا در تعیین طول قطر.

**نافذ ویکرز:** هرم الماسی با زاویه رأس 136 درجه.

**بارها:** بین 1 تا 100 کیلوگرم بسته به سختی ماده و اندازه مجاز فرورفتگی.

## خواص حرارتی مواد

### ظرفیت گرمایی

- قابلیت یک ماده برای جذب انرژی.
- ظرفیت گرمایی به عنوان میزان گرمای لازم برای تغییر دمای ماده به اندازه یک درجه سانتی‌گراد تعریف می‌شود.

### ظرفیت گرمایی ویژه

- مقدار انرژی لازم برای افزایش دمای یک گرم از ماده به میزان یک درجه سانتی‌گراد.
- ظرفیت گرمایی ویژه به صورت زیر تعریف می‌شود:

$$
C = \frac{\delta Q}{\delta T}
$$
که $C$ ظرفیت گرمایی و $\delta Q$ انرژی ورودی است.

### دمای دیبای ($\theta_D$)

- هر ماده یک دمای خاص به نام دمای دیبای دارد که پس از آن ظرفیت گرمایی به یک مقدار ثابت می‌رسد.

### پدیده‌های فیزیکی

- امواج مکانیکی و الکترومغناطیسی مانند امواج صوتی و پرتوهای X.
- امواج مکانیکی در شبکه‌های اتمی، با کوپل شدن ارتعاشات اتم‌ها به یکدیگر به وجود می‌آیند.

### فونون‌ها

- فونون‌ها بسته‌های انرژی کوانتومی امواج مکانیکی هستند.
- انتشار فونون‌ها به معنای جابجایی این امواج و انتقال انرژی است که موجب هدایت گرمایی می‌شود.

### مکانیزم‌های انتقال حرارت در دماهای بالا

- **دمای بالاتر از 1200°C**: مکانیسم فوتونی (انتقال از طریق تابش) غالب است.
- در دماهای معمولی، صندلی تابش کمی دارد اما در دمای بالا، تابش آن قابل مشاهده است (قرمز، زرد، سفید).

### مقایسه ظرفیت گرمایی مواد

| ماده      | ظرفیت گرمایی (C)   | علت ظرفیت گرمایی بالا                      |
| --- | --- | --- |
| پلیمرها   | بالا                | جذب انرژی توسط زنجیره‌های پلیمری          |
| سرامیک‌ها | متوسط               | ساختار مستحکم و پیوندهای قوی یونی و کووالانسی |
| فلزات     | کم                  | وجود الکترون‌های آزاد برای انتقال انرژی    |

### چرا ظرفیت گرمایی پلیمرها بالاتر است؟

- ساختار زنجیره‌ای پلیمرها قادر به جذب انرژی زیاد و تغییر شکل است.
- علاوه بر پیوندهای بین اتمی، زنجیره‌های پلیمری نیز در جذب انرژی موثرند.

### مقایسه انبساط حرارتی مواد

| ماده      | ضریب انبساط حرارتی | علت ضریب انبساط بالا                    |
| --- | --- | --- |
| پلیمرها   | زیاد                | پیوندهای ضعیف‌تر، نمودار نامتقارن      |
| فلزات     | متوسط               | پیوندهای قوی‌تر                       |
| سرامیک‌ها | کم                  | پیوندهای یونی و کووالانسی قوی‌تر      |

### هدایت حرارتی مواد

- **فلزات**: بهترین هدایت حرارتی (مناسب برای رادیاتور)
- **سرامیک‌ها و پلیمرها**: هدایت کمتر (پلیمرها به عنوان عایق حرارتی استفاده می‌شوند)

### مقایسه هدایت حرارتی مواد

| ماده      | هدایت حرارتی | کاربرد                                |
| --- | --- | --- |
| فلزات     | زیاد         | رادیاتور، اتو                         |
| سرامیک‌ها | متوسط        | نگهداری دما (مثل ظروف آرام‌پز)        |
| پلیمرها   | کم           | عایق حرارتی (مثل یونولیت و پلاستیک)  |

### خواص حرارتی الکترون آزاد

- **افزایش انرژی الکترون آزاد**:
  - الکترون‌های آزاد با جذب انرژی، انرژی خود را افزایش می‌دهند و این فرایند در فلزات مکانیسم جذب انرژی را تقویت می‌کند.
- **ظرفیت گرمایی**:
  - ظرفیت گرمایی فلزات عمدتاً به ارتعاشات اتمی مربوط است که به شکل افزایش انرژی الکترون‌های آزاد مشاهده می‌شود.
- **انبساط حرارتی**:
  - انرژی پیوندها در فلزات بسیار قوی است، بنابراین انبساط حرارتی در آن‌ها کمتر است.

### خواص هدایت حرارتی فلزات

- الکترون‌های آزاد با جذب انرژی، حرکت بیشتری می‌کنند که منجر به **هدایت گرمایی** می‌شود.
- الکترون آزاد در فلزات نقش مهمی در **خواص الکتریکی** و **هدایت گرمایی** ایفا می‌کند.
- فلزات با مکانیسم **جابجایی الکترون آزاد** حرارت را منتقل می‌کنند که همان مکانیسم جریان الکتریکی است.

### مقایسه مواد

| مواد         | مکانیسم انتقال حرارت                | مکانیسم مکانیکی          |
| --- | --- | --- |
| **فلزات**    | جابجایی الکترون آزاد               | رفتار پلاستیک و انعطاف‌پذیری |
| **سرامیک‌ها**| ارتعاشات اتمی (بدون الکترون آزاد)  | ترد و شکننده               |
| **پلیمرها**  | جذب انرژی در زنجیره‌های پلیمری    | رفتار پلاستیک محدود       |

### تنش حرارتی (Stress Thermal)

- **تنش حرارتی**:
  - حرارت وارد شده به ماده تنش‌هایی را القا می‌کند که ممکن است منجر به تغییرات مکانیکی یا شکست شود.
- **ایجاد تنش حرارتی**:
  - در صورت **اختلاف دما** یا **سرد و گرم شدن ناگهانی**، تنش‌های حرارتی ایجاد می‌شوند که می‌تواند منجر به ترک‌خوردگی شود.
  
### شوک حرارتی (Thermal Shock)

- شوک حرارتی به معنای تغییر ناگهانی دما است که ممکن است فراتر از مقاومت ماده باشد و منجر به شکست شود.
- **مواد ترد** مانند سرامیک‌ها تحت شوک حرارتی ممکن است به سرعت بشکنند چون تنها ناحیه الاستیک دارند و فاقد رفتار پلاستیک هستند.

### مقاومت در برابر شوک حرارتی (Thermal Shock Resistance)

- مقاومت ماده در برابر شوک حرارتی به فاکتورهایی مانند **ضریب انبساط حرارتی**، **مدول یانگ**، و **ضریب هدایت حرارتی** بستگی دارد.
- برای مواد ترد مانند سرامیک‌ها، تنش فشاری می‌تواند از رشد ترک‌ها جلوگیری کرده و مقاومت را افزایش دهد.

### Quench (سرد کردن ناگهانی)

- **فرایند Quench**: سرد کردن ناگهانی ماده از دمای بالا (مانند 900 درجه به 50 درجه) که منجر به تنش‌های سطحی و درونی می‌شود.
- **تنش کششی در سطح**: این تنش به دلیل اختلاف در سرعت سرمایش بین سطح و داخل ماده ایجاد می‌شود.

### Toughness (چقرمگی)

- **چقرمگی** به میزان انرژی که یک ماده به ازای واحد حجم می‌تواند جذب کند تا دچار شکست شود گفته می‌شود. مواد Tough می‌توانند انرژی بیشتری جذب کرده و مقاومت بالاتری در برابر شکست داشته باشند.

## خواص الکتریکی

### قانون اهم

- رابطه‌ی معناداری بین ولتاژ، جریان الکتریکی و مقاومت وجود دارد که این تناسب از مقاومت الکتریکی نشأت می‌گیرد.
- فرمول قانون اهم:

$$
\Delta v = IR
$$

- هر چه مقاومت کمتر یا بیشتر شود، جریان به ازای یک ولتاژ مشخص کم یا زیاد می‌شود.

### مفاهیم

- $I$: شدت جریان (آمپر)
- $R$: مقاومت الکتریکی (اهم) که عکس هدایت الکتریکی است.
- $\Delta v$: ولتاژ الکتریکی (ولت)
- اختلاف ولتاژ در هر فاصله‌ای یک میدان الکتریکی به وجود می‌آورد.

^^^

### پاسخ ماده به میدان الکتریکی

- میدان الکتریکی محرک است و با ماده برهمکنش می‌کند، ماده با رسانایی، عایقی یا رفتاری بینابینی پاسخ می‌دهد.

### مقاومت ویژه (Resistivity)

- وقتی که فاصله و ابعاد وارد مقاومت شوند، مقاومت به مقاومت ویژه وابسته می‌شود.
- هدایت الکتریکی، عکس مقاومت ویژه است و به ابعاد وابسته است:

$$
\sigma = \frac{1}{\rho}, \quad R = \frac{\rho L}{A}
$$
که در آن $ \rho $ مقاومت ویژه و $ \sigma $ هدایت الکتریکی است.

^^^

### ساختار مواد و هدایت الکتریکی

1. **الکترون‌ها**:
   - در فلزات، الکترون‌های آزاد نقش مهمی در هدایت الکتریکی و حرارتی دارند.
   - هر چه تعداد الکترون‌های آزاد بیشتر باشد، هدایت حرارتی و الکتریکی فلز بیشتر است.

2. **یون‌ها**:
   - در سرامیک‌ها الکترون آزاد وجود ندارد و یون‌ها نقش هدایت الکتریکی را به عهده دارند.
   - در جامدات یون‌ها تحرک کمتری نسبت به الکترون‌ها دارند، ولی در محلول‌ها حرکت بیشتری دارند.

^^^

### مقایسه خواص الکتریکی مواد

- **فلزات**: دارای پیوند فلزی و الکترون‌های آزاد هستند، که به راحتی جابجا شده و باعث هدایت الکتریکی بالا می‌شوند.
- **سرامیک‌ها**: به دلیل پیوند یونی-کووالانسی قوی، فاقد الکترون‌های آزاد و جریان الکتریکی در شرایط معمول عایق هستند.
- **پلیمرها**: فاقد الکترون‌های آزاد و دارای یون‌های سبک غیر فلزی هستند، که رسانایی کمتری دارند.

^^^

### نیمه‌هادی‌ها

- در نیمه‌هادی‌ها هدایت الکتریکی به دلیل عبور الکترون‌ها از نوار ظرفیت به نوار هدایت رخ می‌دهد.
- هدایت الکتریکی نیمه‌هادی‌ها وابسته به دما است و با افزایش دما، هدایت آنها افزایش می‌یابد.

^^^

### نوارهای انرژی

- نوار ظرفیت (Valance band) و نوار هدایت (Conduction band) دو نوار اصلی در ساختار مواد هستند.
- اگر فاصله بین نوار ظرفیت و نوار هدایت (Gap) کوچک باشد، ماده رسانا است، و اگر بزرگ باشد، ماده عایق است.

^^^

### فلزات انتقالی

- الکترون‌ها به راحتی می‌توانند با تحریک حرارتی یا الکتریکی از ترازهای پر به ترازهای خالی بروند که این منجر به هدایت الکتریکی بالا در فلزات می‌شود.

^^^

### مقایسه رسانه‌ها از نظر هدایت

$$
\text{پلیمر} < \text{سرامیک} < \text{نیمه هادی} < \text{فلز}
$$

^^^

### حفره-الکترون

- وقتی الکترونی از نوار ظرفیت به نوار هدایت می‌رود، حفره‌ای در نوار ظرفیت باقی می‌ماند. این حفره‌ها ماهیت الکتریکی مهمی دارند و معادل یک بار مثبت هستند.

### حفره (Hole)

**تعریف:** حفره از نظر قدر مطلق معادل بار الکترون و از نظر علامت مثبت است. وقتی میدان الکتریکی اعمال می‌شود و تحریک و انتقال صورت می‌گیرد، دو عامل در هدایت دخالت دارند:

- الکترون‌هایی که در جهت میدان حرکت می‌کنند.
- حفره‌ها که در جهت عکس میدان حرکت می‌کنند.

**هدایت الکتریکی (Electrical Conductivity):**

$$ \sigma = n e \mu_e $$

**پارامترها:**

| پارامتر      | توضیحات                                                                 |
| --- | --- |
| $ n $      | جمعیت موجودات که قابلیت انتقال بار دارند. این موجودات در میدان هستند و نمی‌توانند خنثی باشند، بلکه باید باردار باشند. |
| $ e $      | بار الکتریکی که حفره‌ها به اندازه الکترون با علامت مخالف بار دارند.       |
| $ \mu_e $  | قابلیت تحرک الکترون‌ها.                                                     |

**رفتار الکترون‌ها:**

- الکترون‌ها مسیر خود را مستقیم طی نمی‌کنند و مدام مسیرشان تغییر می‌کند. این تغییر مسیر به دلیل برخورد با موانع است.
- الکترون‌ها در فضای خالی ایده‌آل حرکت نمی‌کنند؛ بلکه با موانع، دیواره‌های شبکه، یا فنون‌ها برخورد می‌کنند که این موانع مانع از حرکت با سرعت ایده‌آل الکترون‌ها می‌شود.

### سرعت دریفت (Drift Velocity)

**تعریف:** سرعت دریفت در یک ذره الکترون در شرایط عادی به سرعت نور نزدیک می‌شود.

$$ v_d = \mu_e E $$

**توضیحات:**

- سرعت دریفت برآیند حرکت الکترون است که بسیار کندتر از سرعت امواج الکترومغناطیس است.
- هرچه نقص‌ها و عیوب کاهش یابد، سرعت دریفت بیشتر می‌شود و این به نفع هدایت الکتریکی و رسانایی است.

**رفتار حفره‌ها و الکترون‌ها:**

- رفتار حفره‌ها و الکترون‌ها متفاوت است به دلیل قدرت تحرک متفاوتشان.
- میزان انحراف آن‌ها از مسیر اصلی نیز یکسان نیست و این به دلیل این است که حفره‌ها ماهیت جرم ندارند و برهم‌کنش آن‌ها با عوامل مزاحم معادل با برهم‌کنش الکترون‌ها نیست.

### عوامل موثر بر مقاومت ویژه (ρ_total)

$$ \rho_{total} = \rho_t + \rho_i + \rho_d $$

| عامل           | توضیحات                                                                            |
| --- | --- |
| $ \rho_t $    | مقاومت تحت تاثیر دما (Temperature)                                                |
| $ \rho_i $    | مقاومت تحت تاثیر میزان ناخالصی‌ها (Impurity)                                      |
| $ \rho_d $    | مقاومت تحت تاثیر تغییر شکل (Deformation)                                          |

### تاثیر دما، ناخالصی و تغییر شکل

| نوع                | تاثیرات در دمای معین                             |
| --- | --- |
| مس خالص            | مقاومت 1 است                                      |
| مس با ناخالصی نیکل | مقاومت 2.5 است                                    |
| مس با ناخالصی‌های بیشتر | مقاومت 3.5 است                                |

| نوع                | تاثیرات در تغییر شکل                            |
| --- | --- |
| مس خالص بدون تغییر فرم | مقاومت 1.5 است                                  |
| مس خالص با تغییر شکل | مقاومت 3.5 است                                  |

### نیمه هادی‌ها

**هدایت الکتریکی در نیمه هادی‌های ذاتی:**

$$ \sigma = n e \mu_e + p e \mu_h $$

| نوع ماده   | فرمول                                          |
| --- | --- |
| حفره        | $ \sigma_h = p e \mu_h $                     |
| الکترون     | $ \sigma_e = n e \mu_e $                     |

**نیمه هادی‌های غیر ذاتی (Doped Semiconductors):**

- **نوع-n (n-type):**
  - حضور الکترون‌های آزاد که مسبب هدایت هستند.
  - $ \sigma \approx n e \mu_e $

- **نوع-p (p-type):**
  - مکانیزم حفره هدایت را ایجاد می‌کند.
  - $ \sigma \approx p e \mu_h $

### ترانزیستور

**تعریف:** در کنار هم قرار دادن نوع-n و نوع-p یک دیود به وجود می‌آورد که خاصیت یک‌سو کنندگی دارد.

**ترانزیستور:** برای تقویت جریان‌ها و افزایش شدت و قدرت و فرکانس بالا در الکترونیک کاربرد دارد.

### خواص زیستی مواد مهندسی

**تعریف:** خواص زیستی مواد مهندسی شامل کاربرد مواد در محیط بیولوژیک بدن انسان است.

**موارد استفاده:**

1. جایگزینی مفاصل
2. صفحات استخوانی
3. سیمان استخوانی
4. پروتز ایمپلنت دندانی
5. تاندون و رباط مصنوعی
6. پروتز رگ‌های خونی
7. دریچه قلب
8. دستگاه ترمیم پوست
9. مکانیسم دارو رسانی
10. ایمپلنت سینه
11. پیوند عروق
12. بخیه‌های جراحی
13. مواد پایدار
14. استنت‌ها
15. مجراهای عصبی
16. پین و پیچ برای تثبیت شکستگی
17. مش جراحی

### برهمکنش مواد در بدن

| نوع ماده        | توضیحات                                                                 |
| --- | --- |
| **سمی (Toxic)**        | ماده مورد نظر بافت اطرافش و سلول‌ها را سمی و از بین می‌برد.              |
| **نزدیک به خنثی (Nearly Inert)** | ماده در محیط بدن واکنشی نشان نمی‌دهد و تقریباً خنثی است.                 |
| **زیست فعال (Bioactive)**   | ماده با بدن واکنش می‌دهد اما این واکنش سمی نیست و می‌تواند مفید باشد.   |
| **قابل تجزیه (Degradable)**   | ماده فعال است و در زمان طولانی تجزیه می‌شود و پس از عملکردش حذف می‌شود.  |

### ویژگی‌های اصلی مواد مهندسی بایو

1. **زیست سازگاری (Biocompatibility)**
2. **ویژگی‌ها و خواص مکانیکی**
3. **قابلیت فراوری و فناوری ساخت (Processability)**

**رتبه‌بندی:**

| ویژگی            | سرامیک‌ها | پلیمرها | فلزات   |
| --- | --- | --- | --- |
| **زیست سازگاری** | بالا      | متوسط   | کم      |
| **مکانیکی**      | کم        | متوسط   | بالا    |
| **قابلیت فراوری**| متوسط     | بالا    | کم      |

**یادآوری:** نابجایی‌ها مسئول تغییر شکل پلاستیک هستند و حرکت نابجایی‌ها به شکل‌های مختلف سبب تغییر شکل پلاستیک می‌شود.

### حرکت نابجایی در فلزات و مواد دیگر

**فلزات:**

- **اتصال غیر جهت دار:** در فلزات، اتم‌ها به صورت غیر جهت دار (غیر خاص) به یکدیگر متصل می‌شوند، که به نابجایی‌ها اجازه می‌دهد تا به راحتی حرکت کنند.
- **وجود صفحات متراکم برای لغزش:** در فلزات، صفحات متراکم (مانند صفحات [111] در سیستم FCC) وجود دارند که به نابجایی‌ها اجازه می‌دهند تا در این صفحات حرکت کنند.
- **چگالی نابجایی‌ها:** چگالی نابجایی‌ها در فلزات معمولاً در حدود $10^3$ تا $10^{10}$ نابجایی در هر میلی‌متر مربع است، که موجب تسهیل حرکت نابجایی‌ها می‌شود.

**سرامیک‌های کووالنت (مثل الماس و سیلیسیم):**

- **اتصال جهت دار:** در سرامیک‌های کووالنت، اتصال اتم‌ها به صورت جهت دار است که حرکت نابجایی‌ها را دشوارتر می‌کند.
- **عدم وجود صفحات متراکم برای لغزش:** در این مواد، صفحات متراکم وجود ندارد و بنابراین حرکت نابجایی‌ها مشکل‌تر است.
- **چگالی نابجایی‌ها:** چگالی نابجایی‌ها در سرامیک‌های کووالنت بسیار کم است (در حدود $0.1$ تا $1$ نابجایی در هر میلی‌متر مربع).

**سرامیک‌های یونی:**

- **نیاز به اجتناب از بارهای مثبت و منفی:** در سرامیک‌های یونی، نابجایی‌ها باید از بارهای مثبت و منفی اجتناب کنند که حرکت آنها را دشوار می‌کند.
- **عدم وجود صفحات متراکم برای لغزش:** مشابه سرامیک‌های کووالنت، این مواد نیز فاقد صفحات متراکم برای لغزش هستند.
- **چگالی نابجایی‌ها:** چگالی نابجایی‌ها در این مواد نیز نسبتاً کم است (در حدود $10^2$ تا $10^4$ نابجایی در هر میلی‌متر مربع).

### کرنش شبکه اطراف نابجایی‌ها

- **نواحی تحت فشار (تیره) و نواحی تحت کشش (رنگی) اطراف نابجایی‌ها:** نابجایی‌ها باعث ایجاد کرنش‌های متفاوت در اطراف خود می‌شوند. نواحی تحت فشار و کشش موجب تغییر خواص مکانیکی ماده می‌شوند.

### انواع نابجایی‌ها

1. **نابجایی لبه‌ای:** نابجایی لبه‌ای با اضافه کردن یا حذف لایه‌ای از اتم‌ها در شبکه کریستالی ایجاد می‌شود.
2. **نابجایی پیچی:** نابجایی پیچی نتیجه پیچ خوردگی در لایه‌های اتمی است و منجر به کرنش برشی خالص می‌شود.

### تعامل نابجایی‌ها

- **نابجایی‌های موافق همدیگر را دفع می‌کنند و نابجایی‌های مخالف همدیگر را جذب می‌کنند.**
- **نابجایی‌ها ممکن است پشت موانع انباشته شوند و یا با یکدیگر تکمیل شوند، که منجر به تغییر شکل پلاستیک می‌شود.**

### سیستم‌های لغزش در فلزات

- **سیستم لغزش:** یک سیستم لغزش شامل صفحه متراکم و جهت متراکم است. به عنوان مثال، در سیستم FCC، صفحات لغزش متراکم در [111] و جهت‌های متراکم در <110> قرار دارند.
- **تعداد سیستم‌های لغزش:** در سیستم FCC، 12 سیستم لغزش وجود دارد که شامل 4 دسته صفحه موازی و 3 جهت متراکم در هر صفحه است.

### تنش و حرکت نابجایی

- **تنش برشی بحرانی ($\tau_{CRSS}$):** مقدار حداقل تنش برشی لازم برای شروع حرکت نابجایی.
- **حرکت نابجایی در تک کریستال:** در صورت اعمال تنش کششی یا فشاری، نابجایی‌ها در جهت مناسب شروع به حرکت می‌کنند.

### روش‌های مقاوم‌سازی

1. **کاهش اندازه دانه:** اندازه دانه کوچک‌تر موجب افزایش موانع برای حرکت نابجایی‌ها و افزایش استحکام می‌شود.
2. **آلیاژسازی با محلول جامد:** افزودن ناخالصی‌ها به شبکه کریستالی موجب ایجاد تنش‌های اضافی و ممانعت از حرکت نابجایی‌ها می‌شود.
3. **کارسرد (کرنش سختی):** اعمال کرنش به فلز موجب افزایش چگالی نابجایی‌ها و در نتیجه افزایش استحکام می‌شود.

### تغییر شکل و بازیابی

- **تغییر شکل پلاستیک:** تغییر فرم در فلزات به دلیل حرکت نابجایی‌ها انجام می‌شود.
- **بازیابی و تبلور مجدد:** در طی بازیابی، انرژی کرنشی نابجایی‌ها آزاد می‌شود و تعداد نابجایی‌ها کاهش می‌یابد. تبلور مجدد منجر به تشکیل دانه‌های جدید با چگالی نابجایی کمتر می‌شود.
